Repository: olivmath/luz

# Curso: Nanotecnologia Cosmética — Nanovetores e Escalonamento

## Informacoes gerais

- **Nivel**: Avancado
- **Pre-requisitos**: Conclusao do Curso 1 (Nanotecnologia Cosmética - Fundamentos e Aplicações) ou conhecimento equivalente sobre nanomateriais, nanosistemas e suas aplicacoes cosmeticas.
- **Publico-alvo**: Estudantes avancados de quimica, farmacia e cosmetologia, formuladores cosmeticos, pesquisadores em P&D e profissionais que desejam dominar a ciencia e a engenharia de nanovetores para cosmeticos.

File: content/quimica/avancado/modulo-01/aula-03.md
# Aula 1.3: Nanoparticulas Lipidicas — SLN e NLC em Profundidade

## Abertura

Bem-vindo a aula 1.3 do curso avancado de Nanovetores e Nanoencapsulamento Aplicados a Cosmeticos. Nas aulas anteriores, construimos a taxonomia geral dos nanovetores e exploramos em profundidade os lipossomas e vesiculas lipidicas. Agora vamos analisar os dois sistemas lipidicos que surgiram especificamente para superar as limitacoes dos lipossomas: as **nanoparticulas lipidicas solidas (SLN)** e os **carreadores lipidicos nanoestruturados (NLC)**. Desenvolvidas na decada de 1990 pelo grupo de R.H. Muller (Universidade Livre de Berlim), as SLN e NLC combinam as vantagens dos lipossomas (biocompatibilidade, versatilidade) com as vantagens das nanoparticulas polimericas (estabilidade, liberacao controlada), representando a evolucao mais bem-sucedida em nanotecnologia cosmetica — com dezenas de produtos comerciais no mercado. Nesta aula, vamos dissecar a estrutura cristalina das SLN, os modelos de incorporacao do ativo, a transicao para os NLC e o fenomeno critico de expulsao do ativo.

### Programa da aula:

1. Nanoparticulas lipidicas solidas (SLN): estrutura, composicao e modelos de incorporacao (introducao)
2. Carreadores lipidicos nanoestruturados (NLC): evolucao conceitual e vantagens (base e aprofundamento)
3. Fenomeno de expulsao do ativo e estrategias de mitigacao (conceito principal da aula)

---

## 1. Nanoparticulas lipidicas solidas (SLN): estrutura, composicao e modelos de incorporacao

### Estrutura cristalina e composicao lipidica das SLN

As **nanoparticulas lipidicas solidas (SLN)** sao particulas submicronicas (50-1000 nm, tipicamente 150-300 nm) compostas por uma **matriz de lipidio solido** estabilizada por surfactantes em meio aquoso. A diferenca fundamental em relacao aos lipossomas e que as SLN possuem um **core solido** a temperatura ambiente e corporal (ponto de fusao do lipidio > 37 graus C), enquanto os lipossomas possuem um core aquoso delimitado por bicamadas fluidas. Essa solidez confere as SLN **estabilidade fisica** drasticamente superior — a rigidez da matriz previne fusao, coalescencia e leakage.

Os **lipidios solidos** utilizados na formulacao de SLN sao selecionados por tres criterios: (i) ponto de fusao acima de 40 graus C para garantir solidez na pele (temperatura superficial de 32-34 graus C); (ii) status GRAS (Generally Recognized as Safe) ou aprovacao para uso cosmetico; (iii) capacidade de solubilizar o ativo no estado fundido. Os lipidios mais utilizados sao:

- **Acido estearico** (C18:0, ponto de fusao 69 graus C) — acido graxo saturado, custo baixo (~US$ 3-8/kg), ampla disponibilidade, boa capacidade de cristalizacao. Forma predominantemente polimorfos alfa e beta, com transicao alfa→beta em 2-4 semanas a 25 graus C.
- **Tripalmitina** (C16:0 triglicerideo, ponto de fusao 66 graus C) — triglicerideo sintetico de alta pureza, polimorfismo bem caracterizado (alfa: 44 graus C, beta-prima: 56 graus C, beta: 66 graus C), excelente para estudos de polimorfismo.
- **Cera de abelha** (ponto de fusao 62-65 graus C) — mistura natural de esteres de acidos graxos e alcools graxos, custo moderado (~US$ 15-30/kg), amolecimento gradual que evita cristalizacao abrupta, apelo de "naturalidade" no marketing cosmetico.
- **Compritol 888 ATO** (behenato de glicerila, ponto de fusao 69-74 graus C) — lipidio sintetico de alto ponto de fusao, excelente estabilidade polimórfica, custo moderado, amplamente utilizado em SLN cosmeticas e farmaceuticas.
- **Precirol ATO 5** (palmitostearato de glicerila, ponto de fusao 53-57 graus C) — ponto de fusao mais baixo, util para formulacoes que requerem fusao na pele (efeito sensorial).

A **cristalizacao do lipidio** e o evento central na formacao das SLN. Durante a producao por homogeneizacao a quente — o metodo mais utilizado industrialmente — o lipidio e fundido a 5-10 graus C acima do seu ponto de fusao, o ativo e dissolvido na fase lipidica fundida, a solucao aquosa de surfactante e aquecida a mesma temperatura, as duas fases sao emulsificadas sob alta cisalhamento (Ultra-Turrax a 10.000-24.000 rpm) e em seguida submetidas a **homogeneizacao a alta pressao** (HPH, 500-1500 bar, 3-5 ciclos). A nanoemulsao quente resultante e resfriada a temperatura ambiente, e os lipidios cristalizam formando as SLN.

O **polimorfismo lipidico** governa a estrutura interna das SLN. Triglicerideos cristalizam em tres formas polimórficas com empacotamento crescente: **alfa** (hexagonal, menos estavel, mais espacosa), **beta-prima** (ortorrômbica, intermediaria), e **beta** (triclínica, mais estavel, mais compacta). Imediatamente apos a producao, as SLN cristalizam predominantemente na forma alfa — que e metaestavel e possui espaco suficiente entre as cadeias para acomodar moleculas de ativo. Com o tempo, ocorre a **transicao polimórfica** alfa → beta-prima → beta, que compacta progressivamente a matriz cristalina e pode **expulsar** o ativo solubilizado (discutido em detalhes na secao 3).

- **Exemplo**: SLN de Compritol 888 ATO (5% p/v) estabilizadas com Poloxamer 188 (2,5% p/v) foram preparadas por HPH a quente (85 graus C, 800 bar, 3 ciclos). O diametro medio obtido foi 185 nm (PDI = 0,14), potencial zeta de -22 mV. Analise de difracão de raios-X (XRD) no dia 1 mostrou picos largos em 2-theta = 21,2 graus e 23,4 graus, indicando forma alfa predominante. Apos 90 dias a 25 graus C, os picos se estreitaram e apareceu um pico adicional em 2-theta = 19,1 graus, indicando transicao parcial para forma beta. Analise calorimétrica diferencial (DSC) confirmou: entalpia de fusao aumentou de 115 J/g (dia 1) para 148 J/g (dia 90), refletindo maior cristalinidade. O tamanho de particula permaneceu estavel em 190 nm — demonstrando que a instabilidade das SLN e interna (cristalina), nao externa (coloidal).

### Modelos de incorporacao do ativo: matriz homogenea, core-shell e drug-enriched shell

A distribuicao do ativo na matriz lipidica das SLN nao e aleatoria — ela depende da **solubilidade do ativo** no lipidio fundido versus solido, da **velocidade de cristalizacao** do lipidio e da **interacao ativo-surfactante**. Tres modelos distintos de incorporacao foram propostos e validados experimentalmente:

**Modelo 1 — Matriz homogenea (solid solution model)**: O ativo esta **molecularmente disperso** na matriz lipidica cristalina, ocupando posicoes substitucionais ou intersticiais na rede cristalina. Esse modelo ocorre quando: (i) o ativo possui alta solubilidade no lipidio fundido E no lipidio solido; (ii) a cristalizacao e rapida (resfriamento subito, quench cooling); (iii) a concentracao de ativo esta abaixo do limite de solubilidade no lipidio solido. O perfil de liberacao resultante e **liberacao sustentada lenta**, governada pela difusao do ativo atraves da matriz cristalina intacta — modelavel pela equacao de Higuchi (Q = KH × t^0,5). SLN de acido estearico com prednisolona (1% p/p em relacao ao lipidio) demonstram perfil de matriz homogenea, com liberacao de 30% em 24 horas e 65% em 72 horas.

**Modelo 2 — Core-shell com ativo no core (drug-enriched core)**: O ativo esta **concentrado no nucleo** da particula, circundado por uma casca de lipidio cristalino essencialmente puro. Esse modelo ocorre quando: (i) o ativo possui alta solubilidade no lipidio fundido mas **baixa solubilidade** no lipidio solido; (ii) o lipidio cristaliza antes do ativo precipitar. Durante o resfriamento, a cristalizacao inicia na superficie da gota (nucleacao heterogenea na interface lipidio-agua), propagando-se para o centro. O ativo, progressivamente excluido da fase cristalina, concentra-se no core ainda fundido, que cristaliza por ultimo aprisionando o ativo. O perfil de liberacao e de **burst minimo** seguido de liberacao lenta — a casca cristalina atua como barreira de difusao.

**Modelo 3 — Core-shell com ativo na casca (drug-enriched shell)**: O ativo esta **concentrado na camada externa** da particula, com o core composto por lipidio cristalino essencialmente puro. Esse modelo — o mais frequente na pratica — ocorre quando: (i) a concentracao de ativo excede significativamente sua solubilidade no lipidio solido; (ii) o resfriamento e lento (cristalizacao gradual); (iii) o ativo particiona preferencialmente para a interface lipidio-surfactante. A cristalizacao inicia no centro da particula e o ativo e progressivamente excluido para a periferia, concentrando-se na casca externa e na interface com o surfactante. O perfil de liberacao exibe **burst release pronunciado** (40-60% em 30 minutos a 2 horas) seguido de plateau — a liberacao rapida e causada pela curta distancia de difusao do ativo superficial.

A distinção entre esses modelos e feita por **combinacao de tecnicas analiticas**: XRD e DSC para avaliar cristalinidade (queda de entalpia indica inclusao de ativo na rede cristalina — modelo 1), cryo-TEM para visualizar distribuicao (core denso vs. shell denso), e perfil de liberacao in vitro (burst alto indica modelo 3, burst baixo indica modelos 1 ou 2).

- **Exemplo**: SLN de tripalmitina (10% p/v) com retinol palmitato (1% p/p do lipidio) e Tween 80 (2% p/v) foram analisadas por DSC e liberacao in vitro. O termograma DSC mostrou entalpia de fusao de 145 J/g — idêntica as SLN vazias (148 J/g) — indicando que o retinol palmitato nao esta incluido na rede cristalina (descarta modelo 1). O perfil de liberacao mostrou burst de 52% em 1 hora, seguido de plateau com liberacao total de 68% em 24 horas — consistente com modelo 3 (drug-enriched shell). Confirmacao por cryo-TEM revelou particulas com core denso homogeneo e uma camada periferica de menor contraste onde o ativo se acumula junto com o surfactante. Para essa mesma formulacao, se o resfriamento fosse feito por quench em banho de gelo (em vez de resfriamento lento a temperatura ambiente), o modelo mudaria para matriz homogenea, com burst reduzido para 15%.

---

## 2. Carreadores lipidicos nanoestruturados (NLC): evolucao conceitual e vantagens

### Da SLN ao NLC: a incorporacao estrategica de lipidio liquido

Os **carreadores lipidicos nanoestruturados (NLC)** representam a segunda geracao de nanoparticulas lipidicas, desenvolvidos para superar a principal limitacao das SLN: a **baixa capacidade de carga** (drug loading) resultante da estrutura cristalina altamente ordenada. A inovacao conceitual dos NLC e a incorporacao deliberada de uma fracao de **lipidio liquido (oleo)** na matriz de lipidio solido, criando uma estrutura nanometrica com imperfeicoes cristalinas controladas que acomodam maior quantidade de ativo.

A composicao tipica de um NLC e: **lipidio solido** (60-90% da fase lipidica total, mesmos lipidios das SLN), **lipidio liquido** (10-40% da fase lipidica total), surfactante e agua. Os **lipidios liquidos** utilizados sao oleos com ponto de fusao abaixo de 0 graus C: **oleo de amendoas** (triglicerideos de acido oleico e linoleico), **Miglyol 812** (triglicerideo de cadeia media, C8-C10), **acido oleico** (C18:1, ponto de fusao 13 graus C), **oleo de jojoba** (esteres de cera liquidos), **esqualeno** (hidrocarboneto insaturado de origem vegetal). A selecao do lipidio liquido e baseada em dois criterios: (i) **miscibilidade** com o lipidio solido no estado fundido; (ii) **incompatibilidade** no estado solido — o lipidio liquido nao deve co-cristalizar com o lipidio solido, permanecendo como dominios liquidos ou amorfos dentro da matriz.

A chave dos NLC e que a matriz resultante nao e um cristal perfeito como nas SLN, mas sim um **solido com defeitos** — comparável a um queijo sui?co onde os "buracos" sao preenchidos por oleo liquido que dissolve o ativo. Essa analogia, popularizada por Muller, captura a essencia do ganho de capacidade de carga: o ativo se distribui tanto nos dominios cristalinos (limitado pela solubilidade no lipidio solido) quanto nos dominios oleosos liquidos (onde a solubilidade e tipicamente 5-50 vezes maior).

- **Exemplo**: NLC de Compritol 888 ATO (lipidio solido, 70%) + Miglyol 812 (lipidio liquido, 30%) com coenzima Q10 (CoQ10) foram comparados com SLN de Compritol 888 ATO puro. A solubilidade de CoQ10 no Compritol fundido (85 graus C) e 1,2% p/p; no Compritol solido (25 graus C) e 0,15% p/p; no Miglyol 812 (25 graus C) e 8,5% p/p. Resultado: SLN carregaram 0,12% de CoQ10 em relacao a fase lipidica (proximo ao limite de solubilidade no solido); NLC carregaram 2,8% — aumento de **23 vezes** na capacidade de carga. A EE foi de 42% para SLN e 96% para NLC. O perfil de liberacao tambem diferiu: SLN liberaram 78% de CoQ10 em 24 horas (burst elevado por ativo superficial excedente), enquanto NLC liberaram 45% em 24 horas, com perfil sustentado — o ativo solubilizado nos dominios de Miglyol e liberado mais lentamente que o ativo superficial das SLN.

### Tipos de NLC: imperfeito, amorfo e multiplo

Tres subtipos de NLC foram propostos com base na estrutura interna da matriz, controlada pela razao lipidio solido/liquido e pelas condicoes de cristalizacao:

O **NLC tipo I (imperfeito)** contem uma matriz cristalina de lipidio solido com **imperfeicoes pontuais** — dominios nanometricos de lipidio liquido dispersos como inclusoes na rede cristalina. A razao lipidio solido/liquido e tipicamente 70:30 a 90:10. A cristalizacao do lipidio solido ocorre normalmente, mas o lipidio liquido, imiscivel no solido, e excluido para defeitos e contornos de grao. A analise DSC mostra entalpia de fusao reduzida em relacao a SLN pura (reflexo da menor cristalinidade), e XRD mostra picos de difração alargados. Esse tipo e o mais utilizado industrialmente pela facilidade de producao — o processo de HPH a quente e identico ao das SLN, e a incorporacao do lipidio liquido nao requer adaptacao do metodo.

O **NLC tipo II (amorfo)** utiliza lipidios especiais que cristalizam na forma **amorfa** (nao cristalina) apos resfriamento, eliminando completamente a rede cristalina ordenada. Lipidios como **Miglyol 812 + Softisan 142** (hidroxiestearato de polietilenoglicol) misturam-se para formar uma fase solida amorfa com viscosidade elevada mas sem ordem de longo alcance. A ausencia de cristais elimina o fenomeno de expulsao por transicao polimórfica (discutido na secao 3) e maximiza a capacidade de carga. Porem, a estabilidade fisica dos NLC amorfos pode ser comprometida — a fase amorfa e metaestavel e tende a cristalizar lentamente (semanas a meses), perdendo as vantagens.

O **NLC tipo III (multiplo)** — analogia com emulsao W/O/W — contem **nanocompartimentos de oleo liquido** dispersos na matriz de lipidio solido, formando uma estrutura "oleo-em-lipidio-solido-em-agua". Esses nanocompartimentos funcionam como reservatorios de ativo, liberando-o de forma sustentada por difusao atraves da matriz solida circundante. Esse tipo e obtido quando se utiliza excesso de lipidio liquido (30-40%) alem do limite de solubilidade no lipidio solido — o oleo excedente forma gotículas nanometricas (5-20 nm) aprisionadas na matriz cristalizante. Analise por espalhamento de neutrons a baixo angulo (SANS) confirma a presenca de dominios de oleo com raio de 3-8 nm dentro da matriz.

- **Exemplo**: NLC tipo III de acido estearico (60%) + oleo de macadamia (40%) foram preparados para encapsulacao de retinol (vitamina A, log P = 6,2). A razao elevada de lipidio liquido resultou em nanocompartimentos oleosos de ~10 nm dispersos na matriz cristalina de acido estearico (confirmado por SANS). O retinol, com solubilidade de 12% p/p no oleo de macadamia, concentrou-se nesses nanocompartimentos. A drug loading foi de 4,5% p/p (do lipidio total), versus 0,3% em SLN de acido estearico puro e 2,1% em NLC tipo I (acido estearico:oleo de macadamia 80:20). O perfil de liberacao foi trifasico: burst de 8% em 2 horas (ativo superficial), liberacao moderada de 35% em 24 horas (ativo nos defeitos cristalinos superficiais), e liberacao lenta de 55% total em 72 horas (ativo nos nanocompartimentos oleosos profundos).

### Vantagens dos NLC sobre SLN e lipossomas: comparacao sistematica

As vantagens dos NLC podem ser sistematizadas em seis dimensoes:

**1. Capacidade de carga (drug loading)**: NLC carregam tipicamente 3-25 vezes mais ativo que SLN equivalentes para ativos lipofilicos, e 5-10 vezes mais que lipossomas para ativos encapsulados na bicamada. Para CoQ10: NLC = 2,8%, SLN = 0,12%, lipossoma = 0,8% (em relacao ao lipidio).

**2. Eficiencia de encapsulacao**: NLC apresentam EE de 85-99% para ativos lipofilicos, versus 40-70% para SLN e 60-80% para lipossomas. A razao e a alta solubilidade do ativo nos dominios de lipidio liquido.

**3. Estabilidade fisica**: NLC mantem tamanho, PDI e EE estaveis por 18-24 meses a 25 graus C. SLN sofrem crescimento de tamanho por gelificacao (formacao de gel lipidico) e lipossomas por fusao vesicular. NLC de Compritol/Miglyol demonstraram PDI < 0,2 apos 24 meses a 25 graus C.

**4. Perfil de liberacao**: NLC oferecem liberacao sustentada com burst controlado (5-15%), versus burst pronunciado de SLN modelo 3 (40-60%) e leakage continuo de lipossomas. O ativo nos nanocompartimentos oleosos e liberado por difusao lenta atraves da matriz solida.

**5. Propriedades sensoriais e efeito oclusivo**: NLC formam um **filme lipidico** na superficie da pele que reduz a TEWL em 30-40% (versus 15-20% para SLN e 10-15% para lipossomas). Esse efeito oclusivo aumentado e devido a deformabilidade parcial dos NLC (presenca de fase liquida) que melhora o espalhamento e o contato com as irregularidades da pele. Em teste sensorial com painel treinado (n = 20), NLC receberam notas superiores de "sedosidade" e "nao pegajosidade" comparados a SLN, que foram percebidas como "cerosas".

**6. Escalonabilidade e custo**: O processo de producao por HPH e identico para SLN e NLC — basta adicionar o lipidio liquido a fase lipidica fundida. O custo adicional do lipidio liquido e marginal (oleos vegetais custam US$ 5-20/kg). A producao em escala industrial ja foi validada pela empresa Chemisches Laboratorium Dr. Kurt Richter GmbH (Berlim), produzindo lotes de NLC de ate 1000 kg para as linhas cosmeticas NanoRepair Q10 e NanoVital Q10.

- **Exemplo**: A marca alema Dr. Rimpler comercializa o produto "Cutanova Cream NanoRepair Q10", formulado com NLC de Compritol/Miglyol carregados com coenzima Q10 a 0,5% na formulacao final. O produto demonstrou, em estudo clinico controlado (n = 40, 8 semanas), reducao de 27% na profundidade de rugas periorbitais e aumento de 38% na hidratacao cutanea (corneometria), versus 12% e 15% respectivamente para a formulacao controle (creme convencional com Q10 a mesma concentracao). A melhora superior do NLC e atribuida a combinacao de: (i) maior deposicao cutanea de CoQ10 (penetracao facilitada pelas nanoparticulas), (ii) liberacao sustentada por 24 horas (versus liberacao rapida da emulsao), e (iii) efeito oclusivo do filme lipidico NLC que potencializa a hidratacao.

---

## 3. Fenomeno de expulsao do ativo e estrategias de mitigacao

### Mecanismo fisico-quimico da expulsao: transicao polimorfica e recristalizacao

O **fenomeno de expulsao do ativo (drug expulsion)** e o problema mais critico no desenvolvimento de SLN e NLC, e compreender seu mecanismo e essencial para projetar formulacoes estaveis. A expulsao consiste na **migracao do ativo da matriz lipidica para a fase aquosa externa** durante o armazenamento, resultando em perda de eficiencia de encapsulacao, precipitacao do ativo e perda de atividade cosmetica.

O mecanismo fundamental da expulsao e a **transicao polimorfica** da matriz lipidica. Conforme descrito na secao 1, lipidios cristalizam inicialmente na forma polimorfica alfa (hexagonal, menos empacotada) e evoluem com o tempo para as formas beta-prima e beta (mais empacotadas). Cada transicao reduz o volume da celula unitaria cristalina: a transicao alfa → beta em triglicerideos reduz o volume em aproximadamente **4-8%**. Essa reducao de volume expulsa moleculas de ativo que estavam alojadas nos espacos intersticiais e nos defeitos da rede cristalina alfa, como um sólido poroso que se contrai e espreme o liquido dos poros.

A cinetica da transicao polimorfica segue uma cinetica de **Avrami**: a fracao cristalizada na forma beta em funcao do tempo e dada por X(t) = 1 - exp(-k × t^n), onde k e a constante de velocidade (dependente da temperatura) e n e o expoente de Avrami (tipicamente 2-4 para nucleação e crescimento tridimensional). Para tripalmitina em SLN, a meia-vida da transicao alfa → beta e de 2-4 semanas a 25 graus C e de 2-3 dias a 40 graus C. A aceleracao pela temperatura explica por que testes de estabilidade acelerada (40 graus C) frequentemente revelam problemas de expulsao que nao sao evidentes nos primeiros meses a 25 graus C.

Alem da transicao polimorfica, a **recristalizacao** (crescimento de cristais por maturacao de Ostwald) contribui para a expulsao. Cristais menores (com maior energia de superficie) dissolvem-se preferencialmente enquanto cristais maiores crescem, aumentando o grau de perfeicao cristalina e expulsando ativo das superficies de crescimento. Esse processo e particularmente relevante quando a SLN contem uma populacao de tamanho polidispersa (PDI > 0,3).

A deteccao experimental da expulsao e feita por: **ultrafiltração/centrifugacao** para separar nanoparticulas da fase aquosa e quantificar o ativo livre; **DSC** para monitorar mudancas de entalpia (aumento indica maior cristalinidade e provavel expulsao); **XRD** para acompanhar a transicao polimorfica; e **microscopia optica** para detectar cristais de ativo precipitado na fase aquosa.

- **Exemplo**: SLN de tripalmitina (5% p/v) com retinol (0,3% do lipidio) e Poloxamer 188 (2,5% p/v) foram monitoradas por DSC e ultrafiltracao durante 6 meses a 25 graus C. No dia 1: EE = 92%, entalpia de fusao = 118 J/g, polimorfo predominante: alfa (XRD). No dia 30: EE = 74%, entalpia = 135 J/g, mistura alfa/beta-prima. No dia 90: EE = 48%, entalpia = 152 J/g, polimorfo predominante: beta. No dia 180: EE = 31%, entalpia = 158 J/g, beta exclusivo. A correlacao entre o aumento de entalpia (cristalizacao progressiva) e a queda de EE (expulsao do retinol) e linear (R2 = 0,97), confirmando que a transicao polimorfica e a causa direta da expulsao. O retinol expulso cristalizou na fase aquosa (detectado como particulas de 5-10 micrometros por microscopia optica), perdendo sua atividade cosmetica.

### Estrategias de mitigacao: composicao, processo e formulacao

Seis estrategias complementares foram desenvolvidas para mitigar ou eliminar a expulsao do ativo em SLN e NLC:

**1. Utilizacao de NLC em vez de SLN**: A incorporacao de lipidio liquido (NLC) e a estrategia mais eficaz. O lipidio liquido: (i) previne a formacao de cristais perfeitos de forma beta (os dominios oleosos atuam como "obstaculos" a propagacao cristalina); (ii) mantem dominios amorfos/liquidos onde o ativo permanece solubilizado independentemente da transicao polimorfica do lipidio solido. NLC de Compritol/Miglyol (70:30) mantem EE de retinol acima de 85% apos 12 meses a 25 graus C, versus 31% para SLN de Compritol puro. A razao otima de lipidio liquido e 20-30% — abaixo de 15%, o efeito antiexpulsao e insuficiente; acima de 40%, a matriz perde solidez e as propriedades se aproximam de uma nanoemulsao.

**2. Selecao de lipidios com polimorfismo limitado**: Cera de abelha e cera de carnauba possuem composicao quimica complexa (misturas de esteres, acidos graxos, alcanos, diols) que inibe a formacao de cristais perfeitos de forma beta. SLN de cera de abelha mantem entalpia de fusao essencialmente constante (variacao < 5%) por 12 meses, indicando ausencia de transicao polimorfica significativa. A desvantagem e que a "cristalinidade imperfeita" permanente dessas ceras resulta em capacidade de carga intermediaria entre SLN de lipidios puros e NLC.

**3. Controle da velocidade de resfriamento**: Resfriamento rapido (quench cooling, taxa > 10 graus C/min) favorece a cristalizacao na forma alfa com alto grau de defeitos, enquanto resfriamento lento (< 1 graus C/min) favorece diretamente a forma beta mais compacta. Paradoxalmente, o quench cooling produz SLN com EE inicial alta (ativo retido nos defeitos da forma alfa) mas instabilidade posterior (transicao alfa → beta mais pronunciada). A estrategia otima e um resfriamento controlado a taxa intermediaria (2-5 graus C/min) que favorece a forma beta-prima — metaestavel mas com transicao para beta muito mais lenta que a forma alfa.

**4. Adicao de lipidios modificadores de cristalizacao**: A incorporacao de 5-15% de lipidios com cadeia insaturada (acido oleico, triolein) ou ramificada (isopropil miristato) na formulacao de SLN atua como **inibidor de cristalizacao**, perturbando o empacotamento molecular e retardando a transicao para forma beta. Esse efeito e qualitativamente similar ao NLC, mas com menor proporcao de lipidio liquido.

**5. Otimizacao do surfactante**: Surfactantes que se adsorvem fortemente na superficie cristalina podem estabilizar a forma polimorfica alfa e retardar a transicao. Lecitina (fosfolipidio) a 1-3% em combinacao com Poloxamer 188 demonstrou retardar a transicao alfa → beta de tripalmitina de 2 semanas para 3 meses a 25 graus C — o fosfolipidio se integra a superficie cristalina e cria uma barreira a reorganizacao molecular.

**6. Utilizacao de derivados lipofilicos do ativo**: A esterificacao do ativo com acidos graxos de cadeia longa aumenta o log P e a compatibilidade com a matriz lipidica, reduzindo a tendencia de expulsao. Retinol palmitato (log P = 12,1) sofre 80% menos expulsao que retinol livre (log P = 6,2) em SLN de tripalmitina, porque a cadeia palmitica do ester co-cristaliza parcialmente com a tripalmitina.

- **Exemplo**: Uma formulacao de NLC para delivery de retinol (0,5%) em serum anti-idade noturno foi otimizada seguindo as estrategias acima: composicao — cera de abelha (lipidio solido, 65%) + Miglyol 812 (lipidio liquido, 30%) + acido oleico (modificador, 5%), surfactantes — lecitina de soja (1,5%) + Tween 80 (1,5%), ativo — retinol palmitato (em vez de retinol livre). Resfriamento controlado a 3 graus C/min. Resultado: EE inicial = 97%, EE apos 18 meses (25 graus C) = 91%. DSC confirmou ausencia de transicao polimorfica significativa (entalpia estavel em 85 ± 4 J/g). Permeacao em celula de Franz (pele humana, 24 h): 8,2 microg/cm2 de retinol palmitato depositado na epiderme — 3,8 vezes superior a emulsao convencional. A formulacao foi aprovada em teste de estabilidade ICH (25 graus C/60% UR, 24 meses) e produzida em escala piloto de 200 kg por HPH (Microfluidizer M-110P, 1000 bar, 5 ciclos).

### Impacto da expulsao na performance cosmetica e controle de qualidade

A expulsao do ativo tem consequencias praticas severas que vao alem da perda de EE em laboratorio. Compreender essas consequencias e essencial para o formulador cosmetico:

**Perda de eficacia**: O ativo expulso para a fase aquosa perde os beneficios do nanoencapsulamento — nao tem mais liberacao controlada, nao tem penetracao facilitada pelo nanovetor, nao esta protegido contra degradacao. Uma SLN com EE de 92% no dia da producao e 31% apos 6 meses significa que 66% do ativo encapsulado foi perdido para a fase aquosa. Para um produto que declara "retinol nanoencapsulado" no rotulo, essa perda compromete a veracidade da claim cosmetica.

**Precipitacao e instabilidade visual**: Ativos lipofilicos expulsos para a fase aquosa frequentemente excedem seu limite de solubilidade e **precipitam** como cristais visíveis — gerando turbidez, sedimentacao ou granulosidade perceptivel ao toque. Retinol cristalino forma agulhas amarelas de 5-50 micrometros detectaveis a olho nu. Essa instabilidade visual e motivo de rejeicao pelo consumidor e pelo controle de qualidade.

**Degradacao acelerada do ativo**: Ativos sensiveis (retinol, vitamina C, coenzima Q10) que estavam protegidos pela matriz lipidica ficam expostos ao oxigenio dissolvido, luz e ions metalicos da fase aquosa apos a expulsao. A meia-vida de retinol livre em fase aquosa a 25 graus C e de 2-3 horas (fotodegradacao + oxidacao), versus 45-60 dias quando encapsulado em NLC. A expulsao, portanto, nao apenas remove o ativo do nanovetor mas tambem o destroi rapidamente.

O **controle de qualidade** de SLN e NLC deve incluir monitoramento longitudinal da EE durante o prazo de validade, e nao apenas no dia da producao. Os testes recomendados sao: (i) **EE** por ultrafiltracao mensal nos primeiros 6 meses; (ii) **DSC** trimestral para acompanhar transicao polimorfica; (iii) **microscopia optica** para deteccao de cristais de ativo precipitado; (iv) **DLS** para monitorar tamanho e PDI; (v) **HPLC** para quantificar degradantes do ativo na fase aquosa.

- **Exemplo**: Um fabricante de cosmeticos lancou um serum com SLN de acido estearico contendo vitamina E acetato (1%). Os testes de estabilidade em condicoes normais (25 graus C) mostraram EE estavel em 88% por 3 meses — dentro do prazo do estudo acelarado. O produto foi lancado com validade de 24 meses. Apos 9 meses no mercado, reclamacoes de consumidores relataram "granulosidade" e "cristais" no produto. A investigacao revelou que a transicao polimorfica alfa → beta do acido estearico (completa entre 4-6 meses a 25 graus C) havia expulsado 62% do tocoferol acetato, que precipitou como cristais de 20-40 micrometros. O recall do produto custou R$ 2,3 milhoes. A reformulacao com NLC (acido estearico 70% + oleo de amendoas 30%) resolveu o problema — EE mantida em 84% apos 24 meses. O caso ilustra que testes de estabilidade de SLN devem se estender por pelo menos 12 meses em condicoes normais antes do lancamento, e que NLC devem ser considerados como primeira opcao em vez de SLN.

---

## Conclusao

Nesta aula, dissecamos os dois sistemas de nanoparticulas lipidicas mais relevantes para a cosmetica: as SLN e os NLC. Vimos que as SLN possuem uma matriz cristalina de lipidio solido cuja estrutura polimorfica (alfa, beta-prima, beta) determina os tres modelos de incorporacao do ativo — matriz homogenea, drug-enriched core e drug-enriched shell — cada um com perfil de liberacao caracteristico. Os NLC evoluiram das SLN pela incorporacao de lipidio liquido que cria defeitos cristalinos controlados, aumentando dramaticamente a capacidade de carga (ate 23 vezes) e a estabilidade da encapsulacao. O fenomeno central desta aula — a expulsao do ativo por transicao polimorfica — conecta os dois sistemas: e a principal limitacao das SLN e a principal justificativa para a adocao dos NLC. As estrategias de mitigacao — selecao de lipidios com polimorfismo limitado, controle de resfriamento, incorporacao de lipidio liquido, uso de derivados lipofilicos do ativo — devem ser aplicadas sistematicamente em qualquer desenvolvimento de nanoparticulas lipidicas cosmeticas.

---

## Licao de Casa

1. Consulte a literatura e compare a entalpia de fusao (DSC) de SLN preparadas com tripalmitina, acido estearico e cera de abelha nos dias 1, 30, 90 e 180 de armazenamento a 25 graus C. Qual lipidio apresenta menor variacao de entalpia ao longo do tempo? Correlacione essa estabilidade polimorfica com a tendencia de expulsao do ativo.
2. Projete uma formulacao de NLC para encapsulacao de coenzima Q10 (0,5% na formulacao final). Especifique: lipidio solido, lipidio liquido, razao solido/liquido, surfactante(s), concentracoes, metodo de preparacao, e parametros de processo. Justifique cada escolha com base nos criterios discutidos nesta aula. Preveja o tipo de NLC (I, II ou III) que sua formulacao gerara.
3. Uma SLN de Compritol 888 ATO com alfa-arbutin (despigmentante hidrofilo, log P = -1,2) apresenta EE de apenas 8% e burst release de 95% em 30 minutos. Analise criticamente essa formulacao: por que a EE e tao baixa? Qual modelo de incorporacao (1, 2 ou 3) explica o burst? Proponha um nanovetor alternativo (com justificativa fisico-quimica) para encapsular alfa-arbutin de forma eficiente.

---

## Proxima Aula

Na proxima aula, iniciamos o Modulo 2 — Nanovetores Polimericos e Sistemas Hibridos — com a aula 2.1 sobre nanoparticulas polimericas de PLGA, PCL e quitosana. Veremos os mecanismos de formacao por nanoprecipitacao e emulsificacao-evaporacao de solvente, os perfis de liberacao governados pela degradacao polimerica, e as estrategias de funcionalização superficial para targeting cutaneo. Ate la!

---

## Links para aprofundamento

1. [Solid Lipid Nanoparticles (SLN) — Muller et al. — European Journal of Pharmaceutics and Biopharmaceutics](https://www.sciencedirect.com/journal/european-journal-of-pharmaceutics-and-biopharmaceutics)
2. [Nanostructured Lipid Carriers (NLC) — Advanced Drug Delivery Reviews (Elsevier)](https://www.sciencedirect.com/journal/advanced-drug-delivery-reviews)
3. [Polymorphism of Lipids in SLN — Bunjes & Unruh — Advanced Drug Delivery Reviews](https://www.sciencedirect.com/science/article/pii/S0169409X07000531)
4. [NanoRepair Q10 — Chemisches Laboratorium Dr. Kurt Richter (produto comercial)](https://www.clr-berlin.com/)
5. [ICH Q1A(R2) — Stability Testing Guidelines (International Council for Harmonisation)](https://www.ich.org/page/quality-guidelines)

---

## Questionario

**1. Qual e a diferenca estrutural fundamental entre uma SLN e um lipossoma?**

a) A SLN e menor que o lipossoma
b) A SLN possui um core de lipidio solido cristalino, enquanto o lipossoma possui um core aquoso delimitado por bicamadas fosfolipidicas fluidas
c) A SLN utiliza surfactantes ionicos enquanto o lipossoma utiliza surfactantes nao ionicos
d) A SLN encapsula apenas ativos hidrofobicos enquanto o lipossoma encapsula apenas ativos hidrofilicos

**Resposta: b**

**2. Em qual modelo de incorporacao de ativo em SLN ocorre burst release pronunciado (40-60% em 1-2 horas)?**

a) Modelo 1 — matriz homogenea (solid solution)
b) Modelo 2 — drug-enriched core
c) Modelo 3 — drug-enriched shell
d) Nenhum modelo apresenta burst release em SLN

**Resposta: c**

**3. Qual e a principal vantagem dos NLC sobre as SLN para encapsulacao de ativos lipofilicos?**

a) Os NLC sao menores que as SLN, o que facilita a penetracao cutanea
b) Os NLC incorporam lipidio liquido na matriz, criando defeitos cristalinos que acomodam ate 25 vezes mais ativo que a rede cristalina perfeita das SLN
c) Os NLC utilizam surfactantes mais eficientes que as SLN
d) Os NLC cristalizam exclusivamente na forma beta, que tem maior capacidade de carga

**Resposta: b**

**4. Qual fenomeno fisico-quimico e a causa direta da expulsao do ativo durante o armazenamento de SLN?**

a) Oxidacao lipidica das cadeias acilicas insaturadas
b) Hidrolise do surfactante estabilizante
c) Transicao polimorfica da matriz lipidica de formas menos empacotadas (alfa) para formas mais compactas (beta), reduzindo o volume da celula unitaria e expulsando o ativo dos espacos intersticiais
d) Evaporacao da fase aquosa concentrando a dispersao

**Resposta: c**

**5. Por que a utilizacao de cera de abelha como lipidio solido em SLN resulta em menor expulsao do ativo comparada a tripalmitina pura?**

a) A cera de abelha tem ponto de fusao mais baixo, mantendo a matriz mais fluida
b) A cera de abelha e mais barata, permitindo usar maior concentracao
c) A composicao quimica complexa da cera de abelha (mistura de esteres, acidos graxos, alcanos) inibe a formacao de cristais perfeitos de forma beta, mantendo uma cristalinidade imperfeita que retém o ativo
d) A cera de abelha contem antioxidantes naturais que previnem a degradacao do ativo

**Resposta: c**
