Repository: olivmath/luz

# Curso: Nanotecnologia Cosmética — Nanovetores e Escalonamento

## Informacoes gerais

- **Nivel**: Avancado
- **Pre-requisitos**: Conclusao do Curso 1 (Nanotecnologia Cosmética - Fundamentos e Aplicações) ou conhecimento equivalente sobre nanomateriais, nanosistemas e suas aplicacoes cosmeticas.
- **Publico-alvo**: Estudantes avancados de quimica, farmacia e cosmetologia, formuladores cosmeticos, pesquisadores em P&D e profissionais que desejam dominar a ciencia e a engenharia de nanovetores para cosmeticos.

File: content/quimica/avancado/modulo-04/aula-02.md
# Aula 4.2: Morfologia e Estrutura Interna

## Abertura

Bem-vindo a aula 4.2 do Modulo 4 — Caracterizacao e Controle de Qualidade. Na aula anterior, dominamos as tecnicas de determinacao de tamanho, distribuicao e potencial zeta. Agora, vamos alem dos numeros escalares e entraremos no dominio visual e estrutural: como um nanovetor cosmetico realmente se parece? Qual e sua forma? Sua topografia superficial? Seu arranjo interno — cristalino, amorfo, lamelar? Essas perguntas sao respondidas por um conjunto de tecnicas complementares que constituem o segundo pilar da caracterizacao: a analise morfologica e estrutural. Microscopias eletronicas (TEM, SEM/FEG-SEM) e de forca atomica (AFM) revelam a forma e a superficie; tecnicas termoanaliiticas (DSC) e difratometricas (XRD) revelam o estado fisico e a cristalinidade dos componentes. Juntas, essas tecnicas fornecem ao formulador uma compreensao tridimensional do nanovetor que nenhuma tecnica de espalhamento de luz, isoladamente, consegue oferecer.

### Programa da aula:

1. Microscopia eletronica de transmissao (TEM) — preparo de amostra, coloracao negativa e interpretacao de imagens
2. Microscopia eletronica de varredura (SEM/FEG-SEM) e microscopia de forca atomica (AFM) — topografia e resolucao nanometrica
3. Calorimetria diferencial de varredura (DSC) e difracao de raios X (XRD) — estado fisico, cristalinidade e polimorfismo

---

## 1. Microscopia Eletronica de Transmissao (TEM)

### Principio da TEM e relevancia para nanovetores cosmeticos

A **microscopia eletronica de transmissao** (Transmission Electron Microscopy, TEM) e a tecnica de referencia para a visualizacao direta da morfologia de nanoparticulas com resolucao subnanometrica. O principio baseia-se na interacao de um feixe de eletrons de alta energia (tipicamente 80-300 keV) com uma amostra ultrafina (espessura inferior a 100-200 nm). Os eletrons que atravessam a amostra sao parcialmente absorvidos e espalhados de acordo com a densidade eletronica local do material, formando uma imagem de contraste que e ampliada por um sistema de lentes eletromagneticas e registrada em detector CCD ou CMOS. Regioes mais densas eletronicamente (como nucleos metalicos, paredes polimericas espessas ou corantes de contraste) aparecem mais escuras na imagem; regioes menos densas (como nucleos oleosos de NLC, cavidades aquosas de lipossomas) aparecem mais claras.

Para nanovetores cosmeticos — que sao compostos predominantemente por materiais organicos de baixa densidade eletronica (lipidios, polimeros, surfactantes) —, o contraste natural na TEM e muito baixo, o que torna obrigatoria a utilizacao de tecnicas de aumento de contraste, sendo a mais comum a **coloracao negativa** (negative staining). A TEM permite determinar: (i) a **forma** das nanoparticulas (esferica, elipsoidal, irregular, lamelar); (ii) a **estrutura interna** (nucleo-casca, multilamelar, matricial); (iii) o **tamanho real** (diametro geometrico, sem camada de solvatacao — diferente do diametro hidrodinamico do DLS); (iv) a **homogeneidade morfologica** do lote. Equipamentos representativos incluem o **JEOL JEM-1400**, o **FEI Tecnai G2** e o **Hitachi HT7700** para TEM convencional, e o **FEI Titan** e **JEOL JEM-ARM200F** para TEM de alta resolucao (HR-TEM).

- **Exemplo**: Um pesquisador visualiza por TEM nanocapsulas de PCL contendo oleo de copaiba. As imagens revelam particulas esfericas com diametro de 180-220 nm, parede polimerica densa (escura) com espessura de 15-25 nm e nucleo oleoso claro, confirmando a estrutura nucleo-casca (core-shell) tipica de nanocapsulas. O diametro geometrico medio por TEM (200 nm) e inferior ao diametro hidrodinamico por DLS (255 nm), como esperado, pois o DLS inclui a camada de polissorbato 80 e de solvatacao que a TEM, em condicoes de vacuo e desidratacao, nao preserva.

### Preparo de amostra e coloracao negativa

O preparo de amostra para TEM de nanovetores organicos e uma etapa critica que pode introduzir artefatos significativos se nao for executada adequadamente. O procedimento padrao para **coloracao negativa** envolve as seguintes etapas: (i) deposicao de uma gota (5-10 microlitros) de nanodispersao diluida (tipicamente 0,01-0,1 mg/mL) sobre uma **grade de cobre** revestida com filme de carbono ou Formvar (grades de 200-400 mesh); (ii) tempo de adsorcao de 1-3 minutos para que as nanoparticulas sedimentem e adsorvam ao filme; (iii) remocao do excesso com papel filtro; (iv) deposicao de uma gota (5-10 microlitros) do agente de coloracao negativa; (v) tempo de contato de 30-120 segundos; (vi) remocao do excesso e secagem ao ar ou em dessecador.

Os agentes de coloracao negativa mais utilizados sao: **acetato de uranila** (1-2% m/v em agua, pH acido) — oferece excelente contraste e resolucao, mas e radioativo e tem restricoes regulatorias crescentes em varios paises; **acido fosfotungstico** (PTA, 1-2% m/v, pH ajustado para 6-7 com NaOH) — alternativa nao radioativa com bom contraste, especialmente util para lipossomas e vesiculas; **molibdato de amonio** (1-2% m/v) — contraste moderado, util como alternativa quando PTA gera precipitados com a amostra. O mecanismo da coloracao negativa e a penetracao do corante (solucao de sal de metal pesado) nos espacos ao redor e entre as nanoparticulas, sem penetrar no interior das particulas intactas. Assim, as particulas aparecem claras contra um fundo escuro (corante depositado), gerando um negativo fotografico — dai o nome da tecnica.

Artefatos comuns incluem: **achatamento** de vesiculas e nanoparticulas lipidicas pela secagem e vacuo, gerando formas discoidais que nao refletem a morfologia real em suspensao; **fusao** de nanoparticulas adjacentes na grade, gerando clusters artefatuais; **cristalizacao do corante**, gerando padroes geometricos que podem ser confundidos com nanoestruturas; e **rompimento de lipossomas** pela interacao com o corante (especialmente acetato de uranila em pH acido com lipossomas sensiveis). Para minimizar esses artefatos, tecnicas avancadas como **cryo-TEM** (TEM criogenica) podem ser empregadas, onde a amostra e vitrificada por congelamento ultrarapido em etano liquido, preservando a morfologia nativa em estado hidratado. A cryo-TEM e o padrao-ouro para a visualizacao de lipossomas, nanoemulsoes e vesiculas em geral, embora requeira equipamento especializado e operador altamente treinado.

- **Exemplo**: Um laboratorio esta caracterizando lipossomas unilamelares de fosfatidilcolina de soja (100 nm por extrusao) encapsulando acido ascorbico. Na TEM com coloracao negativa por acetato de uranila, as vesiculas aparecem como discos achatados de 130-180 nm com borda escura (parede lipidica contrastada) e centro claro (cavidade aquosa corada negativamente). A imagem sugere vesiculas maiores e achatadas, o que e artefato de secagem. Na cryo-TEM da mesma amostra, as vesiculas aparecem perfeitamente esfericas com diametro de 95-110 nm e membrana unilelamelar de 4-5 nm, consistente com os dados de DLS (z-average de 105 nm). A comparacao demonstra que a cryo-TEM preserva a morfologia real, enquanto a coloracao negativa convencional introduz distorcao por desidratacao.

### Interpretacao de imagens TEM e correlacao com DLS

A interpretacao de imagens de TEM requer experiencia e conhecimento do preparo de amostra para evitar conclusoes equivocadas. Alguns principios fundamentais: (i) o **tamanho por TEM** e tipicamente 10-30% menor que o z-average do DLS para a mesma amostra, porque a TEM mede o diametro geometrico do nucleo solido/lipidico seco, enquanto o DLS mede o diametro hidrodinamico incluindo a camada de estabilizante e de solvatacao; (ii) a **distribuicao de tamanho por TEM** e obtida por contagem manual ou automatizada (software ImageJ/Fiji) de no minimo 200-300 particulas, e corresponde a uma distribuicao por numero, comparavel a distribuicao por numero do DLS (nao a distribuicao por intensidade); (iii) a **forma** observada na TEM pode diferir da forma real em suspensao, especialmente para nanoparticulass moles (lipossomas, nanogeis), devido a desidratacao e ao vacuo; (iv) imagens de TEM convencional sao projecoes bidimensionais de objetos tridimensionais — a espessura e a estrutura interna podem ser reveladas por **tomografia eletronica** (electron tomography, ET), que reconstroi o volume 3D a partir de series de imagens obtidas em diferentes angulos de inclinacao.

Para a publicacao cientifica e para documentacao regulatoria, recomenda-se apresentar: pelo menos 3-5 campos de visao representativos em diferentes magnificacoes (visao geral em 10.000-20.000x e detalhe em 50.000-100.000x); histograma de distribuicao de tamanho construido a partir de pelo menos 200 particulas; e descricao do preparo (agente de contraste, concentracao, tempo de contato, tipo de grade). A **barra de escala** deve estar visivel em todas as imagens, e as condicoes de operacao do TEM (tensao de aceleracao, magnificacao, tipo de detector) devem ser reportadas na secao de materiais e metodos.

- **Exemplo**: Um artigo cientifico reporta a caracterizacao de NLS de acido estearico encapsulando retinol. As imagens de TEM (JEM-1400, 120 kV, coloracao negativa com PTA 2%) mostram particulas esfericas a levemente ovais, com diametro medio de 142 +/- 28 nm (n = 250 particulas, software ImageJ). O z-average por DLS foi de 178 nm com PDI de 0,22. A diferenca de 36 nm entre TEM e DLS e consistente com uma camada de polissorbato 80 de aproximadamente 18 nm de espessura em cada lado da particula, valor coerente com dados publicados para coroas de polissorbato 80 em NLS. Essa correlacao quantitativa entre TEM e DLS fortalece a confiabilidade da caracterizacao.

---

## 2. Microscopia Eletronica de Varredura (SEM/FEG-SEM) e Microscopia de Forca Atomica (AFM)

### SEM e FEG-SEM: topografia superficial de nanovetores

A **microscopia eletronica de varredura** (Scanning Electron Microscopy, SEM) gera imagens da topografia superficial de amostras solidas pela varredura de um feixe de eletrons focalizado (1-30 keV) sobre a superficie. Os sinais coletados incluem **eletrons secundarios** (SE, gerados a poucos nanometros da superficie, proporcionam informacao topografica com aparencia tridimensional), **eletrons retroespalhados** (BSE, sensitiveis ao numero atomico, proporcionam contraste de composicao) e **raios X caracteristicos** (para analise elementar por EDS — Energy Dispersive X-ray Spectroscopy). A resolucao tipica de um SEM convencional com filamento de tungstenio e de 5-10 nm; equipamentos com **canhao de emissao de campo** (Field Emission Gun, FEG) — denominados **FEG-SEM** — atingem resolucao de 1-3 nm, suficiente para visualizar detalhes superficiais de nanoparticulas individuais.

Para nanovetores cosmeticos, o preparo de amostra para SEM tipicamente envolve: (i) deposicao de uma gota da nanodispersao diluida sobre um stub de aluminio com fita de carbono condutora; (ii) secagem ao ar, em dessecador ou por liofilizacao; (iii) **revestimento metalico** (sputtering) com ouro (Au), ouro-paladio (Au/Pd) ou platina (Pt), formando uma camada condutora de 5-15 nm que previne acumulo de carga e melhora a emissao de eletrons secundarios. Equipamentos representativos incluem o **Zeiss Sigma FEG-SEM**, o **FEI Quanta 450 FEG**, o **JEOL JSM-7600F** e o **Hitachi SU8230**. A SEM e particularmente util para avaliar a **esfericidade**, a **rugosidade superficial** e a presenca de **defeitos** ou **agregados** em nanoparticulas polimericas, micro e nanoesponjas e sistemas granulares.

Uma limitacao importante da SEM para nanovetores lipidicos moles (lipossomas, nanoemulsoes) e que o processo de secagem e vacuo pode colapsar a estrutura, gerando imagens que nao refletem a morfologia em suspensao. Nesses casos, a **cryo-SEM** (onde a amostra e congelada e fraturada sob vacuo) ou a utilizacao de modos de baixo vacuo (ESEM — Environmental SEM) pode mitigar parcialmente o problema. A SEM tambem nao fornece informacao sobre a estrutura interna das particulas — para isso, e necessario recorrer a TEM ou a tecnicas de fratura e replica.

- **Exemplo**: Nanoparticulas de quitosana reticulada com tripolifosfato (TPP) encapsulando extrato de cha verde sao analisadas por FEG-SEM (Zeiss Sigma, 3 kV, detector InLens). As imagens revelam particulas esfericas com superficie lisa e diametro de 200-350 nm. Algumas particulas apresentam leve achatamento na base de contato com o stub, artefato da secagem. O revestimento com Au/Pd (10 nm por sputtering, Quorum Q150R) proporcionou excelente contraste topografico. A analise por EDS confirmou a presenca de nitrogenio (quitosana) e fosforo (TPP), validando a composicao. Essa informacao complementa a TEM, que revelaria a estrutura matricial interna, enquanto a FEG-SEM detalha a textura superficial.

### AFM: resolucao nanometrica em meio liquido

A **microscopia de forca atomica** (Atomic Force Microscopy, AFM) e uma tecnica de microscopia de sonda de varredura (SPM) que produz imagens topograficas tridimensionais com resolucao subnanometrica, sem necessidade de vacuo, revestimento metalico ou feixe de eletrons. O principio baseia-se na interacao entre uma **ponta afiada** (tip) de nitreto de silicio (Si3N4) ou silicio, montada na extremidade de um **cantiléver** (viga flexivel), e a superficie da amostra. A ponta varre a superficie em linhas paralelas (raster scanning), e a deflexao do cantilever — causada por forcas de interacao (van der Waals, eletrostaticas, capilaridade) entre a ponta e a amostra — e medida por um feixe de laser refletido no cantilever e detectado por um fotodiodo de quadrantes.

Os principais modos de operacao do AFM relevantes para nanovetores cosmeticos sao: **modo contato** (a ponta arrasta continuamente sobre a superficie — util para amostras rigidas, mas pode danificar nanoparticulas moles); **modo tapping** (intermittent contact — o cantilever oscila proximo de sua frequencia de ressonancia e a ponta toca intermitentemente a superficie, minimizando forca lateral — modo preferido para nanovetores lipidicos e polimericas); e **modo nao contato** (a ponta oscila sem tocar a superficie, detectando forcas de longo alcance — resolucao inferior, mas completamente nao destrutivo). A grande vantagem do AFM para nanotecnologia cosmetica e a possibilidade de operacao em **meio liquido**: a amostra pode ser analisada imersa em agua, tampao ou ate no veiculo cosmetico diluido, preservando a morfologia hidratada das nanoparticulas e evitando artefatos de secagem que afetam TEM e SEM.

Equipamentos de AFM utilizados em pesquisa de nanocosmeticos incluem o **Bruker Dimension Icon**, o **Bruker MultiMode 8**, o **Park Systems NX10**, o **Asylum Research MFP-3D** (Oxford Instruments) e o **JPK NanoWizard** (Bruker). O AFM fornece nao apenas a **topografia** (mapa de altura), mas tambem **mapas de fase** (que revelam diferencas de rigidez e composicao na superficie), **mapas de adesao** (forca de interacao ponta-superficie) e, em modos avancados como **PeakForce QNM** (Quantitative Nanomechanical Mapping), mapas de **modulo de Young**, **deformacao** e **dissipacao** com resolucao nanometrica. Essas propriedades mecanicas sao particularmente relevantes para nanovetores cosmeticos, pois a rigidez da particula influencia diretamente a permeacao cutanea e a liberacao do ativo.

- **Exemplo**: Um pesquisador analisa NLCs de manteiga de cacau contendo retinaldeido por AFM em modo tapping em meio liquido (agua ultrapura, 25 graus Celsius) utilizando Bruker Dimension Icon com pontas ScanAsyst-Fluid (constante de mola 0,7 N/m). As imagens topograficas revelam particulas esfericas a ovais com diametro lateral de 160-190 nm e altura de 50-70 nm. A razao altura/diametro de 0,35 indica achatamento significativo, sugerindo que os NLCs sao discos oblatos (nao esferas perfeitas) quando depositados em mica, mesmo em meio liquido. O mapa de fase mostra contraste uniforme dentro de cada particula, indicando superficie quimicamente homogenea (coroa de surfactante), mas contraste diferente entre a particula e o substrato. Essa informacao morfologica detalhada nao poderia ser obtida por DLS (que assume esfericidade) ou por TEM convencional (que sofre artefatos de secagem mais severos).

### Comparacao SEM vs AFM para nanovetores cosmeticos

A selecao entre SEM/FEG-SEM e AFM depende da informacao desejada e das caracteristicas da amostra. O **SEM** oferece imagens com aspecto tridimensional intuitivo, campo de visao amplo (centenas de micrometros a milimetros), velocidade de aquisicao rapida e possibilidade de analise elementar por EDS. E a tecnica de escolha para avaliacao rapida da morfologia geral, deteccao de heterogeneidades macroscopicas e controle de qualidade de microparticulas e nanoparticulas rigidas (polimericas, inorganicas). Porem, exige vacuo, revestimento metalico e causa artefatos em amostras moles.

O **AFM** oferece resolucao vertical subnanometrica (tipicamente 0,1 nm em z), operacao em meio liquido (preservando a morfologia nativa), e informacao mecanica quantitativa (modulo de Young, adesao). E a tecnica de escolha para nanovetores lipidicos e moles, para estudo de interacao nanoparticula-substrato e para correlacao estrutura-propriedade mecanica. Porem, o AFM tem campo de visao limitado (tipicamente 10-100 micrometros), velocidade de aquisicao lenta (minutos por imagem), e a interpretacao pode ser complicada pelo efeito de convolucao ponta-amostra (a geometria da ponta alarga lateralmente as particulas na imagem, superestimando o diametro lateral). Para obter o diametro real, deve-se utilizar a altura (eixo z), que nao e afetada pela convolucao, ou deconvoluir a imagem conhecendo a geometria da ponta.

- **Exemplo**: Uma empresa de dermocosmeeticos precisa caracterizar microesponjas de acido polilactico (PLA) carregadas com acido salicilico para um produto anti-acne. O FEG-SEM (5 kV, detector SE2) revela particulas esfericas de 800-1200 nm com porosidade superficial (poros de 50-100 nm), confirmando a morfologia de microesponja. O AFM (modo tapping ao ar, ponta TESPA-V2, Bruker) de uma unica particula revela topografia detalhada dos poros e modulo de Young de 2,5 GPa (caracteristico de PLA semicristalino). A combinacao de SEM (visao geral, porosidade) e AFM (nanomecanica, topografia de alta resolucao) fornece um panorama completo que nem uma tecnica nem a outra, isoladamente, poderia oferecer.

---

## 3. Calorimetria Diferencial de Varredura (DSC) e Difracao de Raios X (XRD)

### DSC: determinacao do estado fisico de lipidios e polimeros

A **calorimetria diferencial de varredura** (Differential Scanning Calorimetry, DSC) e a tecnica termoanaliitica mais utilizada para investigar o estado fisico (cristalino, amorfo, liquido-cristalino) dos componentes de nanovetores cosmeticos. O principio do DSC e medir a diferenca de fluxo de calor entre uma amostra e uma referencia (cadinho vazio ou material inerte) enquanto ambas sao submetidas ao mesmo programa de temperatura controlada (aquecimento, resfriamento ou isotermico). Transicoes de fase — como **fusao** (endotermica), **cristalizacao** (exotermica), **transicao vitrea** (Tg, mudanca de capacidade calorifica), **transicao polimoorfica** — aparecem como picos ou inflexoes na curva DSC (fluxo de calor vs. temperatura).

Para **nanoparticulas lipidicas solidas (NLS)**, o DSC e essencial para verificar se o lipidio matriz recristalizou apos o preparo (confirmando o estado solido a temperatura ambiente) e para detectar o **indice de cristalinidade** (IC), calculado pela razao entre a entalpia de fusao da NLS e a entalpia de fusao do lipidio bulk puro: **IC (%) = (Delta H_NLS / Delta H_bulk) x 100**. NLS tipicamente apresentam IC de 30-70%, significativamente menor que o lipidio bulk (100%), porque a nanoconfinacao, a presenca de surfactante e a solidificacao rapida promovem desordem cristalina parcial. Essa reducao de cristalinidade e desejavel, pois cria imperfeicoes na rede cristalina que acomodam o ativo encapsulado — um lipidio altamente cristalino tem menor capacidade de carga. Para **NLCs**, o DSC revela picos de fusao mais largos, de menor entalpia e frequentemente deslocados para temperaturas menores, refletindo a mistura de lipidio solido e liquido e a formacao de estruturas desordenadas (modelo amorfo ou de multiplas imperfeicoes).

Para **polimeros** (nanocapsulas, nanoesferas), o DSC permite determinar a **temperatura de transicao vitrea** (Tg), que indica se o polimero esta no estado vitreo (rigido, abaixo da Tg) ou no estado borrachoso (flexivel, acima da Tg) a temperatura de uso do cosmetico. A interacao polimero-ativo pode alterar a Tg — um efeito plastificante do ativo reduz a Tg, enquanto interacoes especificas (ligacao de hidrogenio, complexacao) podem aumenta-la. Equipamentos de DSC comumente utilizados incluem o **TA Instruments DSC 2500**, o **Mettler Toledo DSC 3+**, o **Netzsch DSC 214 Polyma** e o **PerkinElmer DSC 8000**. Taxas de aquecimento tipicas para nanovetores cosmeticos sao de 5-10 graus Celsius/min, com massas de amostra de 2-10 mg em cadinhos de aluminio hermeticos (para evitar perda de agua e volateis).

- **Exemplo**: Uma NLS de **tripalmiticina** (lipidio modelo, ponto de fusao do bulk: 65 graus Celsius) estabilizada com polissorbato 80 e analisada por DSC (TA Instruments DSC 2500, 10 graus Celsius/min, cadinho de aluminio hermetico, atmosfera de nitrogenio). A curva de aquecimento mostra: pico endotermico de fusao em 59,3 graus Celsius (depressao de 5,7 graus Celsius em relacao ao bulk), entalpia de fusao de 98 J/g (vs. 185 J/g do bulk puro), resultando em IC = 53%. A depressao do ponto de fusao e a reducao de entalpia confirmam que a tripalmiticina na NLS esta em estado parcialmente cristalino com alta desordem, favoravel a encapsulacao de ativos lipofilos. Na curva de resfriamento, o pico de cristalizacao ocorre em 38 graus Celsius (sub-resfriamento de 21 graus Celsius em relacao ao ponto de fusao), indicando nucleacao retardada pela nanoconfinacao — fenomeno bem documentado para NLS.

### XRD: cristalinidade e polimorfismo

A **difracao de raios X** (X-Ray Diffraction, XRD) e a tecnica definitiva para determinar a estrutura cristalina, o tipo de polimorfo e o grau de cristalinidade dos componentes solidos de nanovetores cosmeticos. O principio baseia-se na **lei de Bragg**: quando raios X de comprimento de onda conhecido (tipicamente Cu K-alfa, lambda = 0,154 nm) incidem sobre um material cristalino, os planos atomicos difratam os raios em angulos especificos (2-theta) que dependem da distancia interplanar (d). Cada fase cristalina possui um padrao de difracao unico (difratograma), funcionando como uma impressao digital que permite a identificacao inequivoca de fases cristalinas e polimorfos.

Para nanovetores lipidicos, o XRD e particularmente importante para a identificacao de **polimorfos lipidicos**. Lipidios como triglicerideos, acidos graxos e ceras existem em multiplas formas cristalinas (polimorfos) com diferentes arranjos moleculares e propriedades fisicas. Os tres polimorfos principais de triglicerideos sao: **forma alfa** (hexagonal, menos estavel, difracao caracteristica em 2-theta = 21 graus, espacamento de ~0,42 nm); **forma beta-prima** (ortorrombica, estabilidade intermediaria, difracao em 2-theta = 21 e 23 graus, espacamentos de ~0,42 e ~0,38 nm); e **forma beta** (triicliinica, mais estavel termodinamicamente, difracao principal em 2-theta = 19, 23 e 24 graus, espacamento de ~0,46 nm). A transicao polimoorfica alfa -> beta-prima -> beta e irreversivel e ocorre ao longo do armazenamento — esse fenomeno e a principal causa de expulsao de ativos (drug expulsion) de NLS durante o shelf life, pois a cristalizacao em forma beta, mais organizada, reduz as imperfeicoes da rede cristalina que acomodavam o ativo.

Na regiao de **pequenos angulos** (SAXS — Small-Angle X-ray Scattering, 2-theta < 10 graus), o XRD revela o **long spacing** dos lipidios, ou seja, a distancia de repeticao das lamelas lipidicas (tipicamente 3-7 nm para triglicerideos), que e indicativo do arranjo molecular em camadas. Para NLCs, o padrao SAXS pode mostrar reducao ou ausencia de reflexoes de long spacing, confirmando a desordem estrutural que diferencia o NLC da NLS. Equipamentos de XRD incluem o **Bruker D8 Advance**, o **Rigaku MiniFlex 600**, o **PANalytical X'Pert3** e o **Shimadzu XRD-7000**. Para SAXS, equipamentos dedicados como o **Bruker Nanostar** ou linhas de luz de sincrotron (como o LNLS/Sirius no Brasil) oferecem resolucao e intensidade superiores.

A combinacao DSC + XRD e a abordagem padrao para a caracterizacao completa do estado fisico de nanovetores lipidicos. O DSC fornece informacao termodinamica (temperaturas de transicao, entalpias, indice de cristalinidade) e o XRD fornece informacao estrutural (tipo de polimorfo, espacamentos interplanares, grau de ordem cristalina). Dados convergentes entre as duas tecnicas — por exemplo, depressao de ponto de fusao no DSC e reducao de intensidade dos picos de difracao no XRD — fornecem evidencia robusta do efeito de nanoconfinacao e da desordem cristalina induzida pelo processamento.

- **Exemplo**: Um estudo compara o difratograma de XRD (Bruker D8 Advance, Cu K-alfa, 2-theta de 2 a 40 graus, passo de 0,02 graus) de acido estearico bulk, de NLS de acido estearico recem-preparada e da mesma NLS apos 6 meses de armazenamento a 25 graus Celsius. O acido estearico bulk mostra picos intensos e estreitos em 2-theta = 6,7 graus (long spacing, 1,32 nm), 11,1 graus, 21,6 graus e 24,2 graus, correspondendo a forma cristalina C (forma mais estavel de acidos graxos). A NLS recem-preparada mostra os mesmos picos, porem com menor intensidade, maior largura a meia-altura (FWHM) e aparecimento de um halo amorfo difuso entre 15 e 25 graus, indicando coexistencia de fases cristalina e amorfa (IC por XRD = 62%, calculado pela razao area cristalina/area total). Apos 6 meses, os picos cristalinos se intensificam e o halo amorfo diminui (IC = 78%), indicando recristalizacao progressiva que pode levar a expulsao do ativo encapsulado. Esse dado justifica o monitoramento periodico do XRD durante estudos de estabilidade.

### DSC e XRD como ferramentas de controle de qualidade industrial

No contexto de escalonamento e controle de qualidade industrial de nanocosmeticos, DSC e XRD desempenham papeis especificos. O **DSC** e a tecnica mais pratica para controle de rotina: tempo de analise curto (30-60 minutos por amostra), preparo simples, baixo consumo de amostra (2-10 mg) e facilidade de automacao com amostradores automaticos. Os parametros de DSC monitorados em controle de qualidade tipicamente incluem: temperatura onset de fusao (criterio de identidade do lipidio), entalpia de fusao (indicador de cristalinidade e, indiretamente, de capacidade de carga), e presenca ou ausencia de picos extras (indicadores de degradacao, separacao de fases ou transicao polimorfica).

O **XRD** e menos adequado para controle de rotina de alta vazao devido ao tempo de aquisicao mais longo (30-120 minutos por difratograma completo) e ao maior custo por analise, mas e indispensavel para: (i) **liberacao de lotes** quando a especificacao exige identificacao do polimorfo lipidico (por exemplo, confirmar que a NLS esta na forma beta-prima e nao na forma beta); (ii) **investigacao de desvios** quando o DSC detecta anomalias que sugerem transformacao polimorfica; (iii) **estudos de estabilidade** de longo prazo para monitorar a evolucao cristalina ao longo do shelf life. A integracao de dados DSC e XRD em um banco de dados de controle estatistico de processo (CEP) permite estabelecer tendencias e detectar desvios precocemente, antes que afetem a eficacia ou a seguranca do produto final.

- **Exemplo**: Uma fabrica de nanocosmeticos produz lotes mensais de NLC de manteiga de karite para um creme antienvelhecimento. O protocolo de controle de qualidade inclui DSC de cada lote, com especificacao de temperatura de fusao entre 32 e 38 graus Celsius e entalpia entre 45 e 75 J/g. No lote 47, o DSC mostra temperatura de fusao de 42 graus Celsius e entalpia de 92 J/g — fora da especificacao. O XRD do lote 47 revela picos mais intensos e estreitos que o padrao, indicando cristalizacao excessiva, provavelmente causada por taxa de resfriamento mais lenta do que o padrao durante a producao (o sistema de refrigeracao apresentou falha parcial naquele lote). A investigacao confirma que o lote 47 nao atende a especificacao de desordem cristalina e deve ser reprovado. Sem DSC e XRD, essa anomalia poderia passar despercebida, resultando em produto com menor capacidade de carga e liberacao alterada do ativo.

---

## Conclusao

Nesta aula, construimos o segundo pilar da caracterizacao de nanovetores cosmeticos: a analise morfologica e estrutural. Compreendemos que a TEM, com coloracao negativa ou em modo criogenico, fornece imagens diretas da forma e da estrutura interna das nanoparticulas, revelando informacoes que nenhuma tecnica de espalhamento de luz pode oferecer — como a espessura da parede de nanocapsulas, a lamellaridade de lipossomas ou a forma real do nanovetor. Exploramos o SEM/FEG-SEM como ferramenta de topografia superficial e o AFM como tecnica unica que opera em meio liquido, preserva a morfologia nativa e fornece propriedades nanomecanicas quantitativas. Finalmente, demonstramos que DSC e XRD sao tecnicas complementares indispensaveis para determinar o estado fisico, a cristalinidade e o polimorfismo dos componentes lipidicos e polimericos, com implicacoes diretas na capacidade de carga, na estabilidade de longo prazo e no controle de qualidade industrial. O formulador que integra dados de microscopia (TEM, SEM, AFM) com dados de estado solido (DSC, XRD) e de tamanho/potencial zeta (DLS, NTA) possui uma visao completa e multiescala do seu nanossistema.

---

## Licao de Casa

1. Um pesquisador precisa decidir entre TEM com coloracao negativa, cryo-TEM e AFM em meio liquido para caracterizar lipossomas unilamelares de 80 nm contendo ceramida III para um serum restaurador de barreira cutanea. Elabore uma analise comparativa das tres tecnicas para essa aplicacao especifica, considerando: preservacao da morfologia, resolucao, informacao obtida, custo aproximado, tempo de preparo e limitacoes. Recomende qual(is) tecnica(s) utilizar e justifique.

2. Uma NLS de triestearina encapsulando ubiquinona (coenzima Q10) apresenta os seguintes dados de DSC: pico de fusao em 52,1 graus Celsius (bulk: 72 graus Celsius), entalpia de fusao de 78 J/g (bulk: 190 J/g). Calcule o indice de cristalinidade. Interprete a depressao do ponto de fusao de 20 graus Celsius — o que ela indica sobre o estado fisico da triestearina nanoestruturada? Que implicacao pratica esse resultado tem para a estabilidade de armazenamento a longo prazo?

3. Pesquise na literatura (pelo menos 3 artigos dos ultimos 5 anos) exemplos de transicao polimorfica (alfa -> beta-prima -> beta) em NLS de triglicerideos detectada por XRD durante estudos de estabilidade. Para cada artigo, identifique: o lipidio utilizado, o tempo em que a transicao foi detectada, o impacto na eficiencia de encapsulacao e as estrategias propostas pelos autores para retardar a transicao.

---

## Proxima Aula

Na proxima aula, completaremos o tripe da caracterizacao abordando a eficiencia de encapsulacao (EE%), os ensaios de liberacao in vitro em celula de Franz, os modelos cineticos de liberacao (ordem zero, Higuchi, Korsmeyer-Peppas) e os protocolos de estabilidade acelerada e de longa duracao. Esses parametros conectam a caracterizacao fisico-quimica ao desempenho funcional do nanovetor cosmetico — a razao final de todo o trabalho de formulacao e caracterizacao. Ate la!

---

## Links para aprofundamento

1. [Franken, L.E. et al. (2017). A Technical Introduction to Transmission Electron Microscopy for Soft-Matter: Imaging, Possibilities, Choices, and Technical Developments. Small, 13(45), 1701"; DOI: 10.1002/smll.201702598](https://doi.org/10.1002/smll.201702598)
2. [Bruker — AFM Techniques for Nanoparticle Characterization](https://www.bruker.com/en/products-and-solutions/microscopes/materials-afm.html)
3. [Bunjes, H. (2011). Structural properties of lipid nanoparticles (SLN, NLC). In: Lipid Nanoparticles: Production, Characterization and Stability. Springer.](https://doi.org/10.1007/978-3-642-19780-4)
4. [Jores, K. et al. (2004). Investigations on the structure of solid lipid nanoparticles (SLN) and oil-loaded solid lipid nanoparticles by photon correlation spectroscopy, field-flow fractionation and transmission electron microscopy. Journal of Controlled Release, 95(2), 217-227](https://doi.org/10.1016/j.jconrel.2003.11.012)
5. [Kuntsche, J. et al. (2011). Cryogenic transmission electron microscopy (cryo-TEM) for studying the morphology of colloidal drug delivery systems. International Journal of Pharmaceutics, 417(1-2), 120-137](https://doi.org/10.1016/j.ijpharm.2011.02.001)

---

## Questionario

**1. Qual e o principio da coloracao negativa em TEM e por que ela e necessaria para nanovetores cosmeticos organicos?**

a) A coloracao negativa introduz fluorescencia nas nanoparticulas, permitindo sua deteccao por microscopia de fluorescencia acoplada ao TEM
b) O corante de metal pesado penetra nos espacos ao redor das nanoparticulas (sem penetrar nelas), criando fundo escuro contra o qual as particulas organicas de baixo contraste aparecem claras — necessaria porque materiais organicos tem baixa densidade eletronica e contraste natural insuficiente
c) A coloracao negativa dissolve a camada de surfactante, expondo o nucleo lipidico que possui contraste natural alto no TEM
d) O corante substitui a agua de hidratacao das particulas, tornando-as visiveis pela diferenca de indice de refracao

**Resposta: b**

**2. Qual e a principal vantagem do AFM sobre o SEM para a caracterizacao de nanovetores lipidicos como lipossomas e NLCs?**

a) O AFM tem campo de visao muito maior que o SEM, permitindo analisar milhoes de particulas simultaneamente
b) O AFM opera em meio liquido, preservando a morfologia hidratada das nanoparticulas e evitando artefatos de secagem e vacuo que colapsam nanovetores lipidicos moles
c) O AFM utiliza feixe de eletrons mais energetico que o SEM, proporcionando maior penetracao e contraste
d) O AFM e significativamente mais rapido que o SEM, permitindo analise em tempo real durante a producao

**Resposta: b**

**3. No contexto de NLS de triglicerideos, o que indica um indice de cristalinidade (IC) de 45% calculado por DSC?**

a) Que 45% do lipidio permanece no estado liquido a temperatura ambiente, tornando a NLS inapropriada para uso cosmetico
b) Que a entalpia de fusao da NLS e 45% da entalpia do lipidio bulk puro, indicando que a nanoconfinacao e o processamento induziram desordem cristalina significativa, o que favorece a acomodacao de ativos nas imperfeicoes da rede
c) Que 45% do ativo foi encapsulado com sucesso na matriz lipidica cristalina
d) Que a NLS perdeu 45% de sua massa durante o processamento termico

**Resposta: b**

**4. Por que a transicao polimorfica de triglicerideos da forma alfa para a forma beta durante o armazenamento de NLS e considerada indesejavel?**

a) Porque a forma beta e liquida a temperatura ambiente, fazendo com que a NLS perca sua integridade estrutural
b) Porque a forma beta e mais organizada cristalograficamente, com rede cristalina mais perfeita que reduz as imperfeicoes que acomodavam o ativo, podendo causar expulsao do ativo encapsulado ao longo do shelf life
c) Porque a forma beta e toxica para a pele, inviabilizando o uso cosmetico do produto
d) Porque a forma beta tem ponto de fusao mais baixo, fazendo com que a NLS derreta durante o transporte

**Resposta: b**

**5. Uma empresa de nanocosmeticos detecta por DSC que um lote de NLC apresenta temperatura de fusao e entalpia significativamente superiores a especificacao. O XRD confirma picos cristalinos mais intensos e estreitos. Qual e a interpretacao mais provavel e a acao correta?**

a) O lote esta contaminado com um lipidio de ponto de fusao mais alto; deve-se analisar a materia-prima por cromatografia
b) O lote sofreu cristalizacao excessiva, provavelmente por desvio no processo de producao (como taxa de resfriamento inadequada), resultando em NLC com menor desordem e potencialmente menor capacidade de carga; o lote deve ser reprovado e o processo investigado
c) Os resultados indicam que o lote e de qualidade superior, com maior estabilidade cristalina; ele deve ser aprovado como lote premium
d) O equipamento de DSC esta descalibrado; deve-se recalibrar com indio e repetir a analise antes de qualquer decisao

**Resposta: b**
